Repository: jeanphilippelavoie16-png/book

File: sources/09-energizer-l91-lithium-fiche-technique-texte.txt
PRODUCT DATASHEET

             ENERGIZER L91                                                            Specifications                                  AA

                     Ultimate Lithium                        Classification:          "Cylindrical Primary Lithium"
         Industry Standard Dimensions
                                                             Chemical System:         Lithium/Iron Disulfide (Li/FeS2)
                                   mm (inches)               Designation:             ANSI 15-LF, IEC-FR14505 (FR6)
                                                             Nominal Voltage:         1.5 Volts
            Cells are tested against ANSI-19 C18.3M.         Sizing Compatibility     E91 NH15 1215
                                                             Storage Temp:            -40°C to 60°C (-40°F to 140°F)
                                                             Operating Temp:          -40°C to 60°C (-40°F to 140°F)*
                                                             Typical Weight:          15 grams (0.5 oz.)
                                                             Typical Volume:          8.0 cubic centimeters (0.49 cubic inch)
                                                             Max Discharge:           2.5 amps continuous
                                                                                      4.0 amps pulse (2 sec on / 8 sec off)
                                                             (single battery only)    Less than 1 gram
                                                                                      120 to 240 milliohms (depending on method)
                                                             Lithium Content:         25 years at 21°C
                                                             Typical IR:              On-Line Catalog-Application Manual (Li/FeS2)
                                                             Shelf Life:              Please refer to PSDS Document
                                                             More Details:
                                                             Shipping:
                                                             Certifications:

                                                                                                   II 1G

                                                                                      800045             Ex ia IIC Ga
                                                                                                  Baseefa 14ATEX0107U

                                                                             *All data shown tested at 21°C unless otherwise stated.

                                                                                      Milliamp-Hours Capacity

                                                                                       Constant Current Discharge to 0.8 Volts

                                                                                      AA Lithium          AA Alkaline

                                                                             5000

                                                             Capacity (mAh)  4000

                                                                             3000

                                                                             2000

                                                                             1000

                                                                             0

                                                                                   0  200     400  600                           800  1000

                                                                                      Continuous Discharge Drain (mA)
                                                                                         (alkaline shown for comparison)

                  Discharge Profile                                          Temperature Effects on Capacity

                   Constant Current Discharge                                                  Constant Current Discharge

                  1 mA  10 mA                  100 mA                                 25 mA        250 mA                             1000 mA

                                                                             4000

         1.8                                                 Capacity (mAh)  3000
         1.6
Voltage  1.4                                                                 2000
         1.2
         1.0                                                                 1000
         0.8
                  1000  2000                   3000    4000                  0                                                   10 20 30
               0                                                               -50 -40 -30 -20 -10 0

                        Capacity (mAh)                                                              Temperature (°C)

                                                              Important Notice

                  This datasheet contains typical information specific to products manufactured at the time of its publication.
                                  Contents herein do not constitute a warranty and are for reference only.

Form No. L91GL1222                                                                                                               Page 1 of 2
PRODUCT DATASHEET

                                                                                      ENERGIZER L91                                                                                                     AA

Resistance (ohms)                         Internal Resistance Profile                                                                               Pulse Response

                                             Cell Ohmic Resistance - Dual Pulse Method                                                        Open Circuit Voltage - 100/500/1k mA Pulse
                                        0.40
                                                                                                                                          2
                                        0.30
                                                                                                                                        1.8

                                        0.20                                                          Voltage (volts)                   1.6

                                        0.10                                                                                            1.4

                                        0.00      800 1600 2400 3200                         4000                                       1.2      250                     500         750       1000
                                               0                                                                                              0
                                                  Discharge Capacity (mAh)
                                                                                                                                                 Time (milliseconds)

                                                                                                                                                 (E91 AA alkaline shown for comparison)

                                        Constant Power Performance                                                                            Constant Current Performance

                                                  Typical Characteristics to 0.8 Volts                                                                   Typical Characteristics to 0.8 Volts

10000                                                                                                                  10000

Service (hours)  1000                                                                                 Service (hours)                   1000

                   100                                                                                                                  100

                                    10                                                                                                  10

                                    1                                                                                                   1
                                        1
                                                      10               100                 1000                                               1            10                      100         1000
                                    1.8
                                    1.6                  Discharge (mW)                                                                                           Discharge (mA)
                                    1.4
                                    1.2           Application Tests                                                                              Application Tests
                                    1.0
                                    0.8               REMOTE/RADIO /CLOCK                                                                            CD/GAMES                 DIGITAL AUDIO
                                                             Remote                                                                              250 mA 1 hr/day              100 mA 1 hr/day
                                          0
                                                        50 mA 1 hr/8 hrs day

Voltage (volts)                                                        REMOTE/RADIO/CLOCK                              Voltage (volts)  1.8      CD/GAMES                     DIGITAL AUDIO
                                                                                                                                        1.6
                                                  15      30           45     60             75                                         1.4           10                 20             30              40
                                                                                                                                        1.2
                                                                                                                                        1.0
                                                                                                                                        0.8

                                                                                                                                              0

                                                          Service (hours)                                                                                         Service (hours)

                                                  Application Tests                                                                              Industry Standard Tests

                                                PORTABLE LIGHTING                    TOY                                                         PERSONAL GROOMING                    DIGITAL CAMERA
                                                       3.3 ohm LIF         3.9 ohm 1 hr/day                                                   750 mA 2 min/hr 8 hrs/day       1.5/.65K mW 2/.1/27.9s 10X

                   Voltage (volts)  1.8                                                                                Voltage (volts)  1.8
                                                                                                                                        1.6
                                    1.6                                                                                                 1.4
                                                                                                                                        1.2
                                    1.4                                                                                                 1.0                                             DIGITAL CAMERA
                                                                                                                                        0.8
                                    1.2
                                                                                                                                              0
                                    1.0                                    LIGHT           TOY                                                                           GROOMING

                                    0.8                                            9              12

                                             0        3             6                                                                            100                     200            300             400

                                                          Service (hours)                                                                                         Service (minutes)

                                                                                              Important Notice

                                                  This datasheet contains typical information specific to products manufactured at the time of its publication.

                                                                  Contents herein do not constitute a warranty and are for reference only.

                   Form No. L91GL1222                                                                                                                                                        Page 2 of 2

File: sources/18-energizer-lithium-l91-manuel-texte.txt (part 1 of 2)
Cylindrical Primary Lithium                                     Application.Support@Energizer.com

Handbook and Application Manual

Lithium/Iron Disulfide (Li/FeS2)

Table of Contents Introduction:

 (click to view chapter)

Introduction  Energizer® lithium iron disulfide differs from    AA "Ultimate"
              alkaline batteries in chemistry and               Lithium 4-Pack
   Battery    construction. They are built in a spiral
 Description  construction featuring two long, thin
              electrodes rolled together to form a jellyroll
Temperature   shape. This shape provides almost 20 times
   Effects    more interfacial surface area than a standard
              alkaline. This large interface helps to meet
   System     the power demands of many of today's
Comparisons   devices. Lithium is the lightest, most active
              metal. When this powerful metal is paired
   Internal   with iron disulfide, this energy is available at
 Resistance   a voltage suitable for 1.5 volt applications.

  Capacity    Energizer® successfully produced the first
              commercially available "AA" size 1.5 volt
  Shelf Life  lithium battery in 1989. The 1.5 volt "AAA"
              size followed in 2004.
Testing and
    Care

Environment
and Shipping

              Electrodes in lithium iron disulfide batteries are isolated from one another by a highly
              engineered microporous polymer membrane. This membrane allows ions to move
              easily during normal use, but restricts this movement in certain abuse situations to
              ensure superior product performance and safety. Lithium iron disulfide batteries contain
              a non-aqueous electrolyte designed to operate even in extreme temperatures from as
              low as -40°C up to +60°C. They also include a resettable overcurrent safety device
              that protects the user by switching the battery off if it is misused in devices.

              Some of the advantages of the lithium iron disulfide (LiFeS2) system over the alkaline
              chemistry are:

               Direct drop-in compatibility in applications using primary 1.5 volt "AA" and "AAA"
                  battery sizes.

               Far greater power than other primary battery types.

               Provides longer service than other primary battery types in moderate to heavy

©Energizer Brands, LLC           This document contains typical information specific to products manufactured at the time of its  Page 1
                                           publication for reference only. Contents herein do not constitute a warranty.
Form No. 12004-A
Cylindrical Primary Lithium                                                            Application.Support@Energizer.com

Handbook and Application Manual

Lithium/Iron Disulfide (Li/FeS2)

Table of Contents             drain applications.
                           Greater service advantage over other primary battery types at low temperature
 (click to view chapter)
                              extremes operating at -40°C.
   Introduction            Higher operating voltage and flatter discharge curve than other primary battery

      Battery                 types.
    Description            Superior leakage resistance compared to other primary battery types.
                           Outstanding service maintenance when stored at ambient conditions.
   Temperature             Considerably lighter than other battery types.
      Effects              Good service maintenance after high temperature storage up to +60°C.
                           No added mercury, cadmium, or lead.
      System
  Comparisons             As power demands of new devices continue to increase and high drain devices
                          become more prevalent with consumers, Energizer® lithium iron disulfide batteries
      Internal            provide the optimum performance consumers demand.
    Resistance
                          Battery Description:
     Capacity
                          Cylindrical lithium iron disulfide batteries use lithium for the anode, iron disulfide for the
     Shelf Life           cathode, and a lithium salt in an organic solvent blend as the electrolyte. A cutaway
                          (Fig. 1) of a typical cylindrical LiFeS2 battery is illustrated in the following diagram:
   Testing and            Click here for larger view
       Care

   Environment
   and Shipping

                                                                                       Anode - lithium metal
                                                                                       Cathode - iron disulfide on an aluminum foil substrate
                                                                                       Separator - polyolefin
                                                                                       Electrolyte - lithium salt / organic solvent
                                                                                       Jellyroll construction - spiral wound multiple layers of
                                                                                       anode/separator/cathode material to produce a high
                                                                                       surface area for high power cell design
                                                                                       Vent ball - safety mechanism that provides internal
                                                                                       pressure release
                                                                                       Positive and negative contact surfaces - nickel-
                                                                                       plated steel
                                                                                       Non-conductive plastic film label - electrically
                                                                                       insulates the battery
                                                                                       Positive Temperature Coefficient (PTC) - over
                                                                                       current safety device

                          (Fig. 1) Typical Cylindrical Lithium Iron Disulfide Battery

©Energizer Brands, LLC    This document contains typical information specific to products manufactured at the time of its                        Page 2
                                    publication for reference only. Contents herein do not constitute a warranty.
Form No. 12004-A
Cylindrical Primary Lithium       Application.Support@Energizer.com

Handbook and Application Manual

Lithium/Iron Disulfide (Li/FeS2)

Table of Contents         The term "lithium battery" refers to many different chemistries utilizing lithium as the
                          anode but differing in cathode material, electrolyte, and construction. They may be
 (click to view chapter)  classified in several ways, but one convenient method is by the cathode material and
                          voltage. Using an iron disulfide cathode gives a battery with a nominal voltage of 1.5
   Introduction           volts. Most other lithium batteries are 3.0 volt systems using cathodes comprising
                          either solids (manganese dioxide or carbon monofluoride) or highly toxic liquids (sulfur
      Battery             dioxide or thionyl chloride). Finally, lithium batteries should not be confused with lithium
    Description           ion rechargeable batteries. Lithium ion batteries do not contain metallic lithium.

   Temperature            Under rating current drain rates (~200mA), typical of many commercial devices, the
      Effects             "AA" size LiFeS2 battery has a specific energy density of ~297 Wh/kg compared to a
                          comparable size alkaline of ~143 Wh/kg.
      System
  Comparisons

 Internal                 The characteristics that make lithium an exceptional electrode material for high energy
Resistance                density batteries include, low electrode potential and very high conductivity. It is soft
                          and malleable and can be extruded into thin foils. Lithium reacts with water and for this
 Capacity                 reason must be used with a non-aqueous electrolyte.

Shelf Life

Testing and               The choice of cathode materials is critical when considering voltage, high energy
    Care                  density, high rate performance, and electrolyte compatibility. Other considerations
                          include low cost, environmentally friendly, and stability. The choice of FeS2 as a
Environment               cathode material is unique because the chemical reaction with lithium results in an
and Shipping              open circuit voltage (OCV) of 1.8 volts. Other cathode materials combined with lithium
                          will produce battery voltages above 2.0 volts.

                          Although the higher OCV of the LiFeS2 system is 1.8 volts, the nominal or rated voltage
                          is 1.5 volts which makes it a suitable replacement for alkaline and nickel systems. The
                          battery voltage will drop when it is placed under load. For this reason, the higher OCV
                          will typically not damage electronic components, but device designers should take into
                          consideration that the OCV of fresh batteries can range from 1.79 to 1.83V. LiFeS2
                          batteries fully meet the ANSI specification for a 1.5V battery. When a drain has been
                          applied to the battery, the OCV drops dramatically and then slowly recovers with time.
                          The OCV for a battery can be misleading. A "good" battery will generally have an OCV
                          >1.74 volts. Any battery with an OCV <1.70 (after it has been allowed to recover) is
                          completely discharged. Although an alkaline battery may read "good" at 1.6 volts, this
                          reading on a LiFeS2 battery indicates the product has been discharged. The jellyroll
                          battery design gives the battery excellent high rate performance. The non-aqueous
                          electrolyte used in LiFeS2 battery provides excellent low temperature performance.

©Energizer Brands, LLC    This document contains typical information specific to products manufactured at the time of its  Page 3
                                    publication for reference only. Contents herein do not constitute a warranty.
Form No. 12004-A
Cylindrical Primary Lithium       Application.Support@Energizer.com

Handbook and Application Manual

Lithium/Iron Disulfide (Li/FeS2)

Table of Contents         Under high temperature operating or storage, it is not uncommon to experience some
                          electrolyte odor. This odor is due to transmission of ethers (i.e. 1, 2-dimethoxyethane
 (click to view chapter)  and 1, 3-dioxolane) through the seal. The odor threshold for these organics is on the
                          order of a few parts per million, which does not indicate leakage. The ethers can have
   Introduction           a noticeable odor, but the actual amount of vapors present is very low. Potential
                          exposure is well below the American Conference of Governmental Industrial Hygienists
      Battery             (ACGIH) time weighted average limit and other industry standards.
    Description
                          The overall discharge reaction of the LiFeS2 construction takes place in two steps. The
   Temperature            first step: 2Li+FeS2Li2FeS2. The second step follows: 2Li+Li2FeS2Fe+2Li2S.
      Effects             Typically the two step discharge can be seen at low drain rates of approximately ten
                          milliamps or less and during higher drains at elevated temperatures.
      System
  Comparisons

   Internal               The discharge characteristics of batteries can vary depending upon whether they are
 Resistance               discharged at a constant resistance, constant current, or constant power drain. Due to
                          the unique characteristics of the lithium chemical system, the battery will maintain a
  Capacity                high average operating voltage compared to other systems throughout the life of the
                          discharge. This is particularly important for constant power devices that can better take
  Shelf Life              advantage of the higher voltage. As the battery voltage decreases, the current drain
                          increases to maintain constant power to the device. Therefore, the higher voltage of
Testing and               lithium iron disulfide lowers the current drain on the battery and longer run times.
    Care
                          Temperature Effects on Performance:
Environment
and Shipping

                          Lithium iron disulfide (LiFeS2) batteries have a much lower sensitivity to temperature
                          compared to other chemical systems. The recommended operating temperature range
                          is -40°C to +60°C (-40°F to +140°F). As with all battery systems, service life is
                          reduced as the discharge temperature is lowered below room temperature (Fig. 2).

                          Batteries generate power through chemical reactions and these typically run much
                          more slowly at lower temperatures. However, even at -40°C, the LiFeS2 batteries
                          perform well at the rating drain 200 mA. LiFeS2 batteries can deliver approximately full
                          rated capacity at -40°C if they are discharged at 25 mA. Thus, at these rates, the
                          batteries give comparable performance over the entire 100°C operating range.

©Energizer Brands, LLC    This document contains typical information specific to products manufactured at the time of its  Page 4
                                    publication for reference only. Contents herein do not constitute a warranty.
Form No. 12004-A
Cylindrical Primary Lithium                                                              Application.Support@Energizer.com

Handbook and Application Manual

Lithium/Iron Disulfide (Li/FeS2)

Table of Contents                                     AA Lithium Iron Disulfide Battery
                                                     Impact of Temperature on Capacity
 (click to view chapter)
                                          4000

Introduction              Capacity (mAh)  3000                                                                 50 mA
                                          2000                                                                 250 mA
   Battery                                1000                                                                 500 mA
 Description                                                                                                   1000 mA

Temperature                               0
   Effects
                                                -40  -20              0     20                             40           60
   System
Comparisons                                                           Temperature (°C)

   Internal               (Fig. 2) Temperature Effect on Capacity
 Resistance
                          Cold temperatures also lower the operating voltage thereby reducing the energy output
  Capacity                (Fig 3). Battery capacity is not lost due to cold temperature use, rather it is more
                          difficult to access the battery's full potential due to the slowing of the electrochemical
  Shelf Life              reactions, reducing capacity at high drain rates.

Testing and                                                             AA Lithium Iron Disulfide Battery
    Care                                                                  250 mA Continuous Discharge
                                                                                (temperature range)
Environment
and Shipping                              2.0

                                          1.8                                                                  -40°C
                                                                                                               -30°C
                          Voltage (V)     1.6                                                                  -20°C
                                                                                                               0°C
                                          1.4                                                                  21°C
                                                                                                               60°C
                                          1.2
                                                                                                                       16
                                          1.0

                                          0.8   0         4              8                                 12

                                                                      Runtime (hours)

                          (Fig. 3) Temperature Effect on Performance

©Energizer Brands, LLC                               This document contains typical information specific to products manufactured at the time of its  Page 5
                                                               publication for reference only. Contents herein do not constitute a warranty.
Form No. 12004-A
Cylindrical Primary Lithium                                                                             Application.Support@Energizer.com

Handbook and Application Manual

Lithium/Iron Disulfide (Li/FeS2)

Table of Contents         When comparing cold temperature performance of the LiFeS2 battery versus an
                          alkaline based aqueous system, the LiFeS2 system is affected much less across a
 (click to view chapter)  range of drain rates (Fig. 4) and operates at temperatures where alkaline batteries do
                          not run at all. This is due to the use of a non-aqueous electrolyte and the high surface
   Introduction           area jellyroll construction. In particular, Energizer® patented electrolyte has the unique
                          property of actually increasing in conductivity as the temperature drops, in contrast to
      Battery             electrolytes used in other lithium batteries.
    Description
                                                             AA Lithium Iron Disulfide Battery
   Temperature                              Temperature Performance / Continuous Discharge to 0.9 Volts
      Effects
                          5000
      System                                                                        AA Lithium
  Comparisons
                          4000                                                        AA Alkaline
      Internal
    Resistance                       Low Drain (25 mA)                                                  HighDrain (1000 mA)
                          Capacity (mAh)
     Capacity             3000
                                                                                      Page 6
     Shelf Life           2000

                          1000

Testing and               0
   Care
                                -20  21                 60                                         -20  21                   60

                                                            Temperature (°C)

Environment               (Fig. 4) Temperature Effect on Performance versus Alkaline
and Shipping

                          Conversely, warm temperatures can boost battery performance in very high drain
                          continuous applications that increase the battery temperature (Fig.5).

                          In some applications there may be further limits on the maximum discharge
                          temperature due to current limiting safety features of the battery. The LiFeS2 battery
                          utilizes a PTC (positive temperature coefficient over current safety device) that is
                          designed to reversibly shut down the battery at high temperatures.

                          Both ambient temperature and the internal battery heating that occurs during discharge
                          will affect the operation of the PTC.

©Energizer Brands, LLC               This document contains typical information specific to products manufactured at the time of its
                                               publication for reference only. Contents herein do not constitute a warranty.
Form No. 12004-A
Cylindrical Primary Lithium                                                 Application.Support@Energizer.com

Handbook and Application Manual

Lithium/Iron Disulfide (Li/FeS2)

Table of Contents         The higher the rate of                              AA Lithium Iron Disulfide Battery
                          discharge (a heavy                              1 Watt Continuous Discharge at 21/60C
 (click to view chapter)  drain or load on the                  2.0

   Introduction           battery), the more heat               1.8                                              21C

      Battery             is generated that could                                                                60C
    Description
                          cause the PTC to                      1.6
   Temperature
      Effects             activate. In low to      Voltage (V)  1.4

      System              moderate  drain                       1.2
  Comparisons
                          applications, less than
      Internal
    Resistance            500 mA, the heat                      1.0

     Capacity             dissipates and should
                          not activate the PTC. 0.8 0 1 2 3 4 5 6
     Shelf Life           However, a high
                          ambient temperature                               Runtime (hours)
   Testing and
       Care               combined with a high (Fig. 5) Elevated Temperature Effect on Performance

   Environment            drain application increases the likelihood of PTC activation. Moreover, many
   and Shipping
                          applications use power intermittently and this can greatly mitigate any temperature rise

                          and prevent PTC activation. While PTC activation in these rare scenarios may be a

                          nuisance, the PTC is critical to battery safety.

                          The batteries and device should once again perform normally once the battery has time
                          to cool down.

                          Device manufacturers must consider all of the following that can affect internal heating
                          of LiFeS2 batteries during discharge.

                                   - Surrounding air temperature
                                   - Thermal insulating properties of the battery container
                                   - Heat generated by equipment components
                                   - Cumulative heating effects of multiple batteries
                                   - Discharge rate(s) and duration(s)
                                   - Frequency and length of rest periods

                          Comparison to other Chemical Systems:

                          Lithium iron disulfide batteries have a higher operating voltage than alkaline and
                          rechargeable nickel metal hydride (NiMH) batteries and flatter discharge profile versus
                          alkaline. These characteristics result in higher energy density (Wh/L) and specific

©Energizer Brands, LLC              This document contains typical information specific to products manufactured at the time of its  Page 7
                                              publication for reference only. Contents herein do not constitute a warranty.
Form No. 12004-A
Cylindrical Primary Lithium                                                                Application.Support@Energizer.com

Handbook and Application Manual

Lithium/Iron Disulfide (Li/FeS2)

Table of Contents         energy (Wh/kg), especially in heavier drain applications where the operating voltage
                          differences are the greatest.
 (click to view chapter)
                          The flatter discharge curve allows for consistent performance throughout the life of the
   Introduction           battery. The performance advantages of lithium over alkaline increases dramatically as
                          drain rates increase due to the jellyroll construction and better high rate efficiency.
      Battery             The following chart (Fig. 6) shows the relative constant power performance of an AA
    Description           size battery for the lithium, alkaline and NiMH chemistries.

   Temperature                                                           AA Lithium Iron Disulfide Battery
      Effects                                          Chemistry Comparison / 250 mW Continuous Discharge at 21C
                                       2.0
      System
   Comparisons            Voltage (V)  1.8 Alkaline
                                                                                                                             Lithium
      Internal                         1.6
    Resistance                                                                                                               NiMH

     Capacity                          1.4

     Shelf Life                        1.2

   Testing and                         1.0
       Care
                                       0.8      5  10                                 15                              20                  25

                                             0

                                                   Runtime (hours)

                          (Fig. 6) Relative Constant Power Performance of an AA Size Battery (different chemistries)

Environment               Lithium iron disulfide batteries are                    AA Lithium Iron Disulfide Battery
and Shipping              suitable for use across a broad                       Chemistry-Temperature Comparison
                          temperature range. While at elevated
                          temperatures, all chemistries show                        250 mA Continuous Discharge at 21C
                          minimal change in performance versus                  4000
                          ambient. At low temperatures, the
                          lithium battery offers more                                      Alkaline                          NiMH         Lithium
                          performance than alkaline or NiMH
                          chemistries. The following graph      Capacity (mAh)  3000
                          (Fig. 7) shows the impact of
                          temperature on AA size lithium,                       2000
                          alkaline and NiMH under a 250 mA
                          drain rate to a 0.9 volt cutoff.                      1000

                                                                                0     -40  -20                            0           20           40

                                                                                                Temperature (°C)

                                                                (Fig. 7) Impact of Temperature on AA Size Lithium, Alkaline and

                          Additional performance comparisons can be found on the individual datasheets listed
                          on the Technical Information Website. Additional LiFeS2 advantages are listed in the
                          following table:

©Energizer Brands, LLC                          This document contains typical information specific to products manufactured at the time of its        Page 8
                                                          publication for reference only. Contents herein do not constitute a warranty.
Form No. 12004-A
Cylindrical Primary Lithium                                            Application.Support@Energizer.com

Handbook and Application Manual

Lithium/Iron Disulfide (Li/FeS2)

Table of Contents         Characteristics              Lithium         Alkaline                                            NiMH
                          Cold Temp Performance        Superior         Good                                              Superior
 (click to view chapter)

Introduction              Weight                 33% < Alkaline        33% > Lithium                                      33% > Alkaline
                          Shelf Life               20+ Years           5 to 10 Years                                       3 to 5 Years
  Battery                 Leakage Resistance        Superior                                                                   Good
Description                                                                Good

Temperature               Discharge Curve                Flat          Sloping                                              Flat
   Effects                High Rate Capability         Superior         Good                                              Superior

   System                 Internal Resistance:
Comparisons
                          Another method used to estimate true IR uses a current interrupt technique (CIT),
   Internal               whereby the rapid change in battery voltage during discharge is periodically and briefly
 Resistance               interrupted to estimate the battery IR. This has the advantage of measuring the battery
                          IR under realistic drain rates and also enables one to measure the change in battery IR
  Capacity                during discharge. The following graph (Fig. 9) shows that there is very little change in
                          battery IR during discharge and in fact it actually improves slightly.
  Shelf Life
                                                                    AA Lithium Iron Disulfide Battery
Testing and                                                              1 Amp Discharge at 21°C
    Care
                                    0.8
Environment
and Shipping

                          0.6Ohmic Resistance (ohms)

                          0.4                                                       Page 9

                          0.2

                          0.0                    1000            2000            3000                                               4000

                                0

                                                                 Discharge Capacity (mAh)

                          (Fig. 9) True IR of a typical AA size lithium iron disulfide battery during a 1 amp discharge.

                          True IR is not adversely affected by temperature (almost no change between -20 and
                          40°C), discharge current, depth of discharge, battery age or storage at elevated
                          temperatures.

©Energizer Brands, LLC                          This document contains typical information specific to products manufactured at the time of its
                                                          publication for reference only. Contents herein do not constitute a warranty.
Form No. 12004-A
Cylindrical Primary Lithium                                                                                   Application.Support@Energizer.com

Handbook and Application Manual

Lithium/Iron Disulfide (Li/FeS2)

Table of Contents         The resistance to current flow that a battery exhibits can depend on the current drain
                          being applied and especially on the time scale of the measurement. The methods
 (click to view chapter)  described above measure battery IR over a very short time scale. In actual device
                          applications, various polarization effects occurring over longer times will reduce the
   Introduction           battery's operating voltage and appear as resistance contributors. From a design
                          engineers' point of view, a more important metric of the battery's performance may be
      Battery             the effective IR which is the impedance during actual usage.
    Description
                          Typically, effective IR is greater than the true IR. However, since the effective IR
   Temperature            depends on the load and timescale, any measurement that relies upon the OCV of the
      Effects             battery prior to a test should not be used. A commonly used method whereby the
                          resistance is calculated as shown below must not be used with AA size lithium iron
      System              disulfide batteries as the values are much higher than the real values. This is due to the
  Comparisons             initial OCV of AA size lithium iron disulfide batteries being higher than the OCV of the
                          chemistry that actually controls the battery's discharge performance.
      Internal
    Resistance            Effective IR = (OCV - CCV) / Current Applied (not valid for lithium iron disulfide
                          batteries) Effective IR can be calculated by using a double current pulse CCV
     Capacity             measurement whereby the system first applies a low current drain pulse to reduce the
                          OCV and then applies a heavier pulse. The effective IR at the higher drain rate can
     Shelf Life           then be calculated by the voltage difference between the two pulses. The timing of the
                          pulses should reflect the timescale of interest to the application. For example, apply a
   Testing and            10 mA pulse for 50 ms followed by a 500 mA pulse for 100 ms (Fig. 10). Values of
       Care               effective battery IR measured using this regime are about 100 m.

   Environment
   and Shipping

                                                                   AA Lithium Iron Disulfide Battery                   0.7
                                                         10 mA Discharge / IR Test (10mA / 500 mA Pulse)
                                                                                                                   IR  0.6
                                       1.6
                          Voltage (V)                                                                                  0.5      IR (Ohms)
                                                                                                            Volts

                                       1.4

                                       1.2                                                                             0.4

                                                                                                                       0.3

                                       1.0                                                                             0.2

                                                                                                                       0.1

                                       0.8                                                                                 0.0
                                                                                                                       16
                                            0  4  8                                                           12
                                                  Time (Hours)

                          (Fig. 10) IR of a typical AA size lithium iron disulfide battery during discharge.

                          Effective IR = (CCV1 - CCV2) / (Current2 - Current1)

©Energizer Brands, LLC                         This document contains typical information specific to products manufactured at the time of its   Page 10
                                                         publication for reference only. Contents herein do not constitute a warranty.
Form No. 12004-A
Cylindrical Primary Lithium                                                       Application.Support@Energizer.com

Handbook and Application Manual

Lithium/Iron Disulfide (Li/FeS2)

Table of Contents         Again, caution must be exercised in comparing true IR values to effective IR readings
                          or those obtained using other measurement methods. In particular, impedance
 (click to view chapter)  measurements at 1 kHz or resistance values based on OCV-CCV differences typically
                          overestimate the IR for lithium iron disulfide batteries. Overall, the lithium iron disulfide
   Introduction           battery IR changes very little with age, discharge rate, depth of discharge and
                          temperatures of -20 to 40°C. While impedance at lower frequencies can increase
      Battery             during aging, this has very little effect on the impedance of the battery when it is
    Description           subsequently placed under load.

   Temperature            Capacity:
      Effects
                          Battery capacity is       Voltage (V)                  AA Lithium Iron Disulfide Battery
      System              typically expressed in                 1.8 100 mA Continuous Discharge at 21°C
   Comparisons            terms of milli-Amp
                          hours (mAh). This is                   1.6
      Internal            an indication of how
    Resistance            long a battery will                    1.4

     Capacity                                                    1.2

     Shelf Life           provide service at a                   1.0

   Testing and            specific drain rate to a               0.8  0  10       20          30                                      40
       Care
                          specific cutoff voltage.                           Runtime (hours)
   Environment
   and Shipping           For example, the (Fig. 11) 100 mA Continuous Discharge
                          following discharge

                          curve (Fig. 11) is for the AA size lithium iron disulfide battery being discharged at 100

                          mA to a 0.9 volt cutoff.

                          The available capacity can then be calculated by multiplying the drain rate (mA) by the
                          hours to the cutoff voltage. For example, this AA battery would have a capacity of (100
                          mA X 36 hours) 3600 mAh at a 100 mA drain to a 0.9 volt cutoff.

                          The mAh capacity of lithium iron disulfide batteries will vary with the drain rate and the
                          cutoff voltage. Due to the jellyroll construction and multiple layers of active material, the
                          lithium iron disulfide battery is extremely efficient across multiple drains and is much
                          less sensitive to both the drain rate and voltage cut than alkaline batteries. The flat
                          discharge profile and high operating voltage of lithium iron disulfide allow for longer,
