Repository: jeanphilippelavoie16-png/book

File: sources/85-rolls-manuel-utilisateur-batteries-texte.txt (part 1 of 3)
BATTERY USER
     MANUAL

                Recommended installation, charging and maintenance
                procedures for Rolls deep cycle Flooded,VRLA AGM
                & OPzV GEL batteries.
FLOODED    AGM     GEL

RENEWABLE  MARINE  MOTIVE
  ENERGY           POWER
TABLE OF CONTENTS

02 Equipment & Safe Handling Procedure, Inspection
03 Quick Check List, Disposal Procedure
04 Provisions Against Electrolyte Hazard
05 Battery Orientation
05 Cable Sizing
05 Terminals & Cable Connections
07 Parallel & Series Connections
09 Installation
09 Battery Enclosures for Residential Battery-Based PV Systems
12 Battery Capacity & Temperature
14 Temperature Compensation & Sensor Installation
15 End Amp or Return Amps
16 Low Voltage Disconnect
18 Inspection & Initial Charge of Flooded Lead-Acid Batteries
19 Rolls Flooded Lead-Acid Battery Charging
19 Bulk Charge, Absorption Charge
20 Absorption Charge Time - Flooded
20 Float Charge
21 Rolls Flooded Battery Charge Voltage Parameters
22 Specific Gravity
23 Battery Maintenance & Storage
23 Electrolyte - Adding Distilled Water
24 Maintenance Schedule, Storage
25 Cleaning Vent Caps
26 Equalization, Corrective Equalization
28 Preventative Equalization & Frequency
30 Rolls VRLA AGM Battery Charging Instructions
31 VRLA AGM Absorption Charge Time, Battery Charge Voltage Parameters
32 VRLA AGM Battery Capacity & Temperature
34 Rolls OPzV GEL Battery Installation & Charging, Charge Voltage Parameters
36 OPzV GEL Absorption Charge Time, Battery Capacity & Temperature
38 Renewable Energy Applications - Off-grid & Grid-tied
44 Warranty
46 Lead-Acid Battery Glossary
48 Troubleshooting & Frequently Asked Questions
53 Contacts

                                                                                                 1
Rolls Battery has been manufacturing deep cycle lead-acid batteries since 1935.
Experience and commitment to quality has helped us achieve an unmatched
reputation in the industry. Our goal is to provide our customers with a premium
product providing dependable performance and long-lasting cycle life. This manual
provides the recommended setup, charging, Equalization and preventive
maintenance procedures necessary to maximize the life of your Rolls batteries. If you
have battery-related questions beyond the contents of this manual, we encourage
you to visit our online Technical Support Desk (support.rollsbattery.com) for
additional information or file a support ticket and our Technical Support team will be
happy to assist you.

EQUIPMENT & SAFE HANDLING PROCEDURE

· Goggles, rubber gloves & rubber boots  · hydrometer, refractometer
· Distilled water                        · voltmeter, ammeter
· Baking soda, soda ash                  · battery charger

To prevent injury, always wear acid-resistant clothing, PVC gloves, goggles and
rubber boots. Flooded batteries must be maintained in an upright position at all times.
Always have plenty of water and baking soda on hand in the event of an acid spill
during transport.

INSPECTION

When receiving shipment of your batteries, it is important to thoroughly inspect each
pallet, battery and packaging. Before signing acceptance of the shipment, remove the
shrink-wrap from the pallet and inspect each battery for damage (i.e. cracks, dents,
punctures, deformations, acid leaks or other visible abnormalities).

Do not accept shipment if the batteries appear to have been damaged in any
way. Confirm that connection terminals are secure and clean. If the battery is dirty,
or if any minor amount of acid has spilled onto the case due to loose bayonets, refer to
the cleaning instructions in this manual to properly neutralize and clean as necessary.
Wet pallets or signs of acid leak on or around the batteries could indicate shipping
damage or improperly sealed battery casing. Perform a voltage check to confirm the
battery polarity and marking of the terminals are accurate.

In the event of a suspected leak or damage, do not accept the shipment.
Contact your battery retailer or Rolls Battery to determine whether the batter(ies)
require replacement.

Battery shipments which are known to be damaged, but accepted, will not
be replaced under the terms of Rolls Battery manufacturer warranty.

2
QUICK CHECK LIST

SHIPPING/RECEIVING (MUST INSPECT PRIOR TO DRIVER RELEASE!)
· All parts are included
· No acid spill
· No visual damage to the batteries
· Verify electrolyte levels

INSTALLATION
· Protective equipment should be worn
· All electrical components should be turned off
· Acid spill cleanup material should be readily available

INITIAL CHARGE
· Verify electrolyte levels (add distilled water as necessary)
· Measure specific gravity
· Set up battery charge voltage/current limits

GENERAL
· Safety first!

DISPOSAL PROCEDURE

Batteries must NEVER be disposed of in household waste. To reduce environmental
impact, bring your spent lead-acid batteries to a certified recycling depot. Lead-acid
batteries are 97% recyclable and are the most recycled consumer product in the
world. Closed-loop manufacturing and recycling programs allows nearly all of the
components to be recycled or re-purposed. A credit by weight for lead may be offered
by recycling depots or facilities for spent batteries.

When processed safely, recycling batteries reduces
the release of lead to the environment and conserves
natural resources. Recycled lead production takes
only 35-40% of the energy necessary to produce
primary lead from ore. Lead may be recovered and re-
purposed multiple times.

For more information on lead-acid battery recycling,
visit https://batterycouncil.org

                                                                                                 3
PROVISIONS AGAINST ELECTROLYTE HAZARD

ELECTROLYTE AND WATER
Electrolyte used in lead-acid batteries is an aqueous solution of sulphuric acid.

Electrolyte used in NiCd and NiMH batteries is an aqueous solution of potassium
hydroxide. Distilled or demineralised water is used when topping up the cells.

PROTECTIVE CLOTHING
In order to avoid personal injury from electrolyte splashes when handling electrolyte
and/or vented cells or batteries, protective clothing shall be worn, such as

   - protective glasses or face shields,
   - protective gloves and aprons.
In the case of valve-regulated or gastight sealed batteries, at least protective glasses
and gloves shall be worn.

ACCIDENTAL CONTACT, "FIRST AID"
GENERAL
Acid and alkaline electrolytes create burns in eyes and on the skin. A source of clean
water, from tap or a dedicated sterile reservoir, shall be provided in the vicinity of the
battery under charging or maintenance for removing electrolyte splashed onto body
parts.

EYE CONTACT
In the event of accidental contact with electrolyte, the eyes shall be immediately
flooded with large quantities of water for an extended period of time. In all cases
immediate medical attention shall be obtained.

SKIN CONTACT
In the event of accidental skin contact with electrolyte, the affected parts shall be
washed with large quantities of water or with adequate neutralising solutions. If
irritation of skin persists medical attention shall be obtained.

BATTERY ACCESSORIES AND MAINTENANCE TOOLS
Materials used for battery accessories, battery stands or enclosures, and components
inside battery rooms shall be resistant to or protected from the chemical effects of the
electrolyte.

In the event of electrolyte spillage, the liquids shall be removed promptly from all
surfaces with absorbing and neutralizing material.

Maintenance tools such as funnels, hydrometers, thermometers which come in contact
with electrolyte shall be dedicated either to the lead-acid or NiCd-batteries and shall
not be used for any other purpose.

4
BATTERY ORIENTATION

Flooded lead-acid batteries must be kept in an upright position at all times as
electrolyte may spill if tilted more than 20 degrees. Rolls VRLA AGM batteries should
be installed upright for best performance and may not be mounted upside down or
horizontally on the end (shortest side) of the case. Models installed horizontally should
not rest on the cover or case/cover seam and must be supported fully on the long side
of the case.

Rolls OPzV GEL models must be installed upright unless otherwise specified. Special
order models compatible with horizontal installation, as well as racking systems,
are available upon request. Models installed horizontally may not be mounted on
the end (shortest side), should not rest on the cover or case/cover seam, and must
be supported fully on the long side of the case. Use caution not to cover or apply
pressure to valves located on the top of the batteries when using strapping to install
or secure cells as damage may occur.

CABLE SIZING

Cabling should be proportionate to the amperage of your system. The following
table notes the maximum current carrying capacity based on cable gauge. Battery
cables should be selected allowing a maximum voltage drop of 2% or less across the
entire length of the cable. Interconnection cables (battery to battery) should also be
sized at the same gauge and of equal length between connections. When choosing
interconnect cables or custom bus bars, size to allow adequate spacing between
batteries for airflow as outlined above.

TABLE 1: Wire gauge sizing by amperage

   Amperage 25 30 40 55 75 95 130 150 195 260

  Wire Gauge 14 12 10 8 6 4 2 1 0 0000

TERMINALS & CABLE CONNECTIONS

All cable connections should be adequately sized, insulated and free of damage. The
cable connectors should be clean and properly mated with the battery terminals to
ensure a snug connection.

Electrolyte spills and corrosion buildup will damage cable connectors and terminals. It is
recommended that terminal connections are disconnected, cleaned and re-torqued
periodically as part of the regular maintenance routine. This also applies to connections
using bus bars. Check and recalibrate the torque wrench for accuracy before use.

                                                                                                 5
Visual inspections may not always detect poor connections. The use of an Infrared (IR
temperature) sensor may assist in identifying poor connections when testing under load
or during charge. Connections which have overheated and/or developed problems will
often be welded to the terminal. Loose connections may result in ignition of hydrogen
gas during charging or cause a short, melting the terminals.
Loose or overtightened connections may also cause high resistance. The result is an
unwanted voltage drop as well as excessive terminal heating which causes the terminal
to melt or even catch fire. To limit the possibility of damage or fire, use a torque wrench
to properly adjust terminal connections during your regular maintenance schedule.
As batteries are cycled and heat up during charge, under-torqued connections may
become loose over time as the terminals heat & cool, causing possible arching and a
risk of spark. Over-torqued connections may indent, crack or bend the terminal and/or
washers or terminal connectors.
Damage to terminals and/or batteries caused by under/over-torque is often unrepairable
and is not covered under manufacturer warranty. Follow the recommended torque
settings for each terminal type. Battery distributors or dealers may offer replacement or
repair, where possible, at the customer's expense.

TERMINALS

Inspection of battery terminal connections is also important. Loose connections
may result in ignition of hydrogen gases or cause a short, melting the terminals. It is
important to inspect, disconnect, clean and properly torque these connections on a
regular basis. Use a proper torque wrench, noting the required torque setting for the
particular terminal.

TERMINAL TORQUE SETTINGS
Refer to the chart below for the recommended torque setting for the battery terminal
(see battery specifications). To prevent terminal damage, contact Rolls Battery
Technical Support for torque recommendations if the specific terminal type is not
listed. Calibrate the torque wrench before use to ensure accuracy.
NOTE: Damage to terminals and/or batteries caused by under/over-torque is often
unrepairable and is not covered under manufacturer warranty. Distributors or Dealers
may offer replacement or repair, where possible, at the customer's expense.

6
              BATTERY      RECOMMENDED TORQUE SETTING

     FLOODED TERMINALS                N-m                  lb-ft
        FLAG, PADDLE RR    27 N-m (max: 33 N-m)  20 lb-ft (max: 25 lb-ft)
                  LT       24 N-m (max: 33 N-m)  18 lb-ft (max: 25 lb-ft)
                  DT       11 N-m (max: 16 N-m)  8 lb-ft (max: 12 lb-ft)
                 UTL       11 N-m (max: 16 N-m)  8 lb-ft (max: 12 lb-ft)
        AGM TERMINALS
                                      N-m                  lb-ft
 THREADED FEMALE F8 (M8)            10 N-m               7.4 lb-ft
THREADED FEMALE F10 (M10)           13 N-m               9.5 lb-ft
                                                         5.1 lb-ft
                  AP                 7 N-m               7.4 lb-ft
                  LT                10 N-m               5.1 lb-ft
                  DT                                     3.3 lb-ft
        M6 (TP06) BRASS              7 N-m               7.4 lb-ft
        M8 (TP08) BRASS             4.5 N-m
     OPzV GEL TERMINALS             10 N-m                 lb-ft

THREADED FEMALE F10 (M10)             N-m

                           21 N-m                15 lb-ft

PARALLEL & SERIES CONNECTIONS

Applications often demand more voltage or more ampere capacity than the
capacity of one battery. By connecting multiple batteries of the same make/model/
capacity in series, parallel or series parallel configurations, output voltage or battery
bank amperage may be increased as needed.

To increase voltage, batteries are connected in series. Capacity of the battery bank
remains the same as voltage increases. To increase the available amount of current
and capacity, batteries are connected in parallel. In this situation it is best to use
lower voltage, higher capacity cells to minimize the amount of parallel strings.

To increase voltage, connect the batteries in series as shown in Figure 1.

- + FIGURE 1:
                              Voltage Increase

+  -

                                                                                           7
To increase capacity and voltage, connect the batteries in series parallel
as shown in Figure 2.

EXAMPLE:                                         +        +

Battery = 6-volt (S6 L16-HC)                        -     -     FIGURE 2:
Battery Voltage = 6V each                                       Voltage/Capacity
Battery Capacity = 445 AH each                      +     +     Increase
System Voltage = 12V System
Capacity = 890 AH total                             -     -

EXAMPLE:
Twenty-four (24) 2-volt batteries at 2527 AH each = 2527 AH at 48 Volts

++  +     +     +        +     +        +     +  +     +  +  +  FIGURE 3:

    ------------                                                Single Series String

- - - - - - - - - +- - - -
    + + + + + + + + +- + + + + "Best Option"

EXAMPLE:

Two (2) strings of eight (8) 6-volt batteries at 445 AH each
= 2 x 445 AH at 48 Volts = 890 AH at 48 Volts

++     +     +     +        +        +     +     +              FIGURE 4:
                                                                Two Parallel Strings.
           --------                                             Series/Parallel
-+ ++ + + ++ +

    --------

EXAMPLE:

Three (3) strings of four (4) 12-volt batteries at 371 AH each
= 3 x 371 AH at 48 Volts = 1113 AH at 48 Volts

++        +           +           +

        ----                                                    FIGURE 5:
    ++++                                                        Three Parallel Strings.
                                                                Series/Parallel

        ----
    ++++

-      ----

NOTE: Connecting more than three (3) series strings in parallel is not recommended. Multiple
parallel connections increase resistance between batteries and strings, causing an imbalance of
charge and discharge currents and may result in cell damage or premature failure which is not
covered under Rolls Battery manufacturer warranty.

8
INSTALLATION

Rolls flooded lead-acid and sealed VRLA AGM & GEL deep cycle batteries are
proven to be safe for use in a variety of applications including industrial and motive
power equipment, marine, rail and residential energy storage applications. In all
cases, it is important that applicable code requirements are followed, as well as
the manufacturer's instructions for safe & proper operation, and the battery is
installed securely, free of contaminants and that all connections are in good
contact with the terminals.

For all Rolls models it is recommended that the batteries are separated 2.5cm-7.5cm
(1"-3") inches apart to allow proper airflow, cooling and ease of maintenance. Flooded
batteries should be installed in a temperature-controlled room or enclosure with
adequate battery spacing to allow cooling and/or insulating to prevent freezing in
very cold temperatures. Excessive heat will reduce cycle life due to cell degradation.
Batteries should never be installed in a completely sealed enclosure. Enclosures
for Valve Regulated batteries (VRLA) such as sealed AGM & GEL models, should, at
minimum, be passively ventilated. Enclosures for Flooded models should be actively
ventilated with both positive and negative airflow installed to remove and replace
any hydrogen gas generated during charging (produced as cell voltage reaches 2.25
VPC or above. Every effort should be made to avoid hydrogen accumulation as
concentrations in excess of 2-4% may ignite with electrical spark and are explosive.

The outer container of Rolls Series 5000 models is molded with handles to safely
lift and transport the battery. This also provides structural support to maintain cell
shape and offers an added layer of protection. Rolls individual 2V industrial cells are
typically housed in steel or plastic trays. These cells must be properly supported on
each side to protect against puncture, prevent bulging and should not be lifted by
the terminals as this may damage the posts or compromise the cells internally.
When moving, support straps should be used to safely and securely lift the cell
from the bottom.

Dual-container models are better-suited and strongly recommended over industrial
cells for use in Renewable Energy and Marine applications as the stand-alone case
design allows easier transport and the ability to install the batteries with adequate
spacing for airflow. Series 5000 dual-container models are backed by a 5-year
(60 month) full replacement warranty, offering an additional 2 years of coverage over
the equivalent 2V industrial cell.

BATTERY ENCLOSURES FOR RESIDENTIAL
BATTERY-BASED PV SYSTEMS

Residential battery-based PV systems have been installed by certified PV Professionals
for decades. With rising utility costs and system components becoming more readily
available and affordable, off-grid and grid-connected backup systems have become
more popular than ever.

                                                                                                 9
A battery bank that is properly sized, maintained and installed in a well-designed
enclosure will provide many years of service. Following guidelines and the
manufacturer's recommendations for proper design and placement of the battery
enclosure, while adhering to all code requirements and necessary precautions, will
ensure the system operates efficiently and safely.

Lead-acid batteries, like other battery technologies, will offer the best performance
when operating temperatures are maintained at 20°C (68°F). Higher operating
temperatures cause cell degradation which shortens the cycle life of the battery. Lower
operating temperatures will reduce capacity.

Flooded lead-acid batteries off-gas hydrogen while charging. This includes the Bulk and
Absorption phase of a 3-phase charge profile and any routine corrective equalizations.
Hydrogen is explosive and may ignite if exposed to open flame or spark and is also
corrosive to electronics. For this reason, active ventilation must be installed in the
battery enclosure to prevent the buildup of hydrogen gas.

When operating at 20°C (68°F) ambient temperature, sealed (VRLA) batteries such as
AGM or GEL models do not require active ventilation as hydrogen off-gassing during
charge is minimal. However, passive airflow in the enclosure is required, at a minimum,
as these batteries will off-gas small amounts of hydrogen during heavy charging. At
higher ambient temperatures, ventilation also prevents overheating which accelerates
cell degradation and shortens battery life.

CONSIDERATIONS:

Location:
- Review and follow all local code requirements.

- Flooded lead-acid batteries required active ventilation to remove hydrogen off-
   gassing. Sealed VRLA batteries require passive airflow at a minimum. In an
   installation where ambient temperatures are greater than 25°C (77°F) active
   ventilation should also be installed.

- The location of a battery enclosure should always be the first consideration. The
   battery bank should not be installed in a living space.

- If the battery enclosure is located inside a storage room or garage, the active
   ventilation system must exhaust outside, away from windows, doors or fresh air
   intake. Please consult your local codes and standards for specific requirements as
   you are exhausting gasses that are potentially explosive.

- Ventilation systems must exhaust outside and may exit via a ceiling or wall-mounted
   vent. Wall-mounted exhaust should be as close to the ceiling height as possible.

10
- Fire code requires that flooded lead-acid batteries are not installed in the same room
   as the inverter or any other electrical device, appliance, pilot light or heating system
   which may pose a risk of spark or fire. Although an active ventilation system will be
   installed, do not install the battery enclosure directly below a wall-mounted charger
   or inverter as hydrogen is corrosive and may damage this equipment.

- If the battery enclosure is on the exterior wall of a home or other structure it must
   not be positioned in direct sunlight to prevent overheating.

Zephyr Industries offers a variety of 12V, 24V & 48V power vent fans specifically
designed for battery enclosures. These fans may be operated from the auxiliary relay
on high-end charge controllers or by a voltage-controlled switch. When connected to
a voltage-controlled relay, the fan operates only when the batteries are being charged
and blows gas vapours out. These units also include a built-in damper when not in use
to minimize back drafting.

1. SIZE: When building a custom battery enclosure or purchasing a pre-built cabinet it is
essential that the enclosure allows sufficient spacing around and between the batteries.
Most lead-acid battery manufacturers recommend a minimum of 1"-3" spacing on each
side of the battery to allow adequate cooling as the batteries heat up during charge, to
allow proper airflow for removal of hydrogen off-gassing, and ease of maintenance. The
height of the enclosure should also allow adequate space for easy installation/removal,
routine inspection, watering and space for battery cabling.
2. DESIGN & ACCESS: Easy access to the battery bank is important as routine
maintenance such as watering (flooded models) and cleaning & re-torquing terminal
connections will be required. The enclosure should have a hinged slanted lid to ensure
easy access and discourage placing or storing items on top of the lid. When working
with larger, heavier batteries, a removable or hinged front entry is also preferred as this
will allow easier access for installation & future battery replacement.

                                                                                               11
3. INSULATION: foam or rubber weather stripping should be used around all openings
at the top to seal and prevent hydrogen gas from escaping the enclosure as well as
preventing rodents from getting inside. Batteries will self-discharge when not in use
which poses a risk of damage due to freezing in cold temperatures. If the enclosure
will not be in a climatized space and the system operates in very cold temperatures,
rigid foam insulation may be installed under the bottom of the enclosure and/or around
the interior, as well as the space between the batteries to reduce the risk of freezing.
Insulation should be removed in warmer months to prevent overheating.

4. SPILL CONTAINMENT: a spill-proof liner should be installed in the enclosure. This
will contain any electrolyte overflows due to leaks from the batteries in the case of
overfilling, puncture or cracked cases from freezing.

5. SAFETY: For safety, the enclosure must include a latch and/or lock. Removable pin(s)
may be used to secure the hinged front wall in place when unlocked and the lid is open.

6. VENTILATION: when using flooded lead-acid batteries the enclosure must have
active ventilation. If the battery enclosure is located inside a storage room or garage,
the active ventilation system must exhaust outside via a ceiling or wall-mounted vent,
a minimum 2m (6.5 ft) from any opening (doors or windows) or fresh air intake. Wall-
mounted exhaust should be as close to the ceiling height as possible.

7. AIR INTAKE: intake vents should be installed along the bottom 1/3 of the enclosure
to allow proper airflow when the fan is active. Installing screen or vent inserts is
recommended to keep rodents out of the enclosure.

8. WIRING: use conduit to run wiring in/out of the enclosure, including battery
connections and the battery temperature sensor, to protect wiring.

9. TEMPERATURE SENSOR: most charge controllers and inverters use a battery
temperature sensor to regulate charge voltage. This sensor should be mounted on the
side of a battery cases in the middle of battery bank, as shown. See detailed installation
instructions TEMPERATURE COMPENSATION & SENSOR INSTALLATION on pg. 14

BATTERY CAPACITY & TEMPERATURE

Ideal operating temperature for deep cycle lead-acid batteries is 25°C (77°F).
Battery capacity and cycle life is affected by operating temperature. Operating at higher
temperatures will reduce cycle life due to cell degradation. A cycle life reduction of ~50%
for every 10°C over 25°C (77°F) is expected. Loss of cycle life is not recoverable.

12
Ex. Continuous operation at 35°C (95°F) will typically reduce battery cycle life by 50%.

OPERATING TEMPERATURE        25ºC  30ºC        35ºC

EXPECTED LOSS OF CYCLE LIFE  0%    25%         50%

Cooler operating temperatures will prolong cycle life. However, low temperatures will
reduce available battery capacity. Capacity is regained as operating temperatures rise.

OPERATING TEMPERATURE        25ºC  0ºC         -15ºC
PERCENTAGE OF AVAILABLE
                             100%  75%         50%
           CAPACITY

Operating temperature is considered when sizing a battery bank to meet a required
available Amp-Hour (AH) capacity. As continuous operating temperature drops, the
required rated AH capacity of the battery bank will increase to meet the equivalent
capacity. To calculate the adjusted capacity, use the multiplier in the table below.

ºC    ºF                           MULTIPLIER

25º   77º                               1.00
                                        1.02
20º   68º                               1.06
                                        1.13
15º   59º                               1.21
                                        1.35
10º   50º                               1.49
                                        1.65
5º    41º                               1.95
                                        2.21
0º    32º                              2.25

-5º   23º

-10º  14º

-15º  5º

-20º  -4º

-25º  -11º

TABLE 3: Cold Temperature Capacity Multiplier

EXAMPLE: Calculated loads require 500 AH usable capacity. With an operating
temperature of 25°C (77°F), a battery bank with 1000 AH rated capacity is needed. (max
50% DOD)

1000 AH capacity battery bank with a continuous operating temperature of -10°C (14°F)
1000 AH x 1.65 = 1650 AH adjusted capacity

NOTE: as operating temperatures may vary considerably over a 12-month period, the
average temperature and corresponding multiplier may be used to calculate an adjusted
capacity. Cycling frequency, seasonal changes in loads & desired depth of discharge
(DOD) should also be considered when sizing a battery bank to meet a required Amp-Hour
capacity.

                                                                                               13
TEMPERATURE COMPENSATION
& SENSOR INSTALLATION

For charge accuracy and safety, many systems use a sensor mounted to the battery
to measure cell temperature and adjust charge voltage accordingly. Temperature
sensors should be installed directly on the side of a cell or battery in the center of the
bank and must be securely mounted below the electrolyte level to determine accurate
cell temperature. See Figure 6 Temperature Sensor below. When using chargers that
do not feature temperature compensation, voltage settings should be monitored
and adjusted based on actual cell temperature. Failure to use or properly install the
provided sensor may cause damage due to over/undercharge which is not covered
under Rolls Battery manufacturer warranty. As a precaution, this sensor may also
trigger a programmed safety charge cut-off as the battery bank should not exceed an
operating temperature of 52ºC (125ºF).

NOTE: FOR ACCURACY, THE TEMPERATURE SENSOR SHOULD NOT BE MOUNTED
TO THE BATTERY TERMINAL OR TOP OF THE BATTERY CASE.

Series 4000, 4500, VRLA AGM & OPzV GEL models - the temperature sensor
should be mounted on a battery in the middle of the string or battery bank. To ensure
an accurate reading of cell temperature, the sensor must be mounted below the liquid
level on Flooded models and not attached to a terminal or top of the battery case as
these areas are generally cooler than the internal cell. For traditional Flooded, VRLA
AGM & OPzV GEL models, Rolls recommends attaching the sensor half way down the
side of the battery and/or 10-12cm (4-5") from the top of the case for the most accurate
temperature reading.

Dual-Container Models - If the battery has a modular, dual-container construction,
such as Series 5000 models, the temperature sensor must be mounted directly to the
side of an internal cell. To access the cell, disconnect the terminal connections and
remove the outer cover which snaps on to the case or may use small removable plastic
pins. Mount the sensor to the internal cell and run the connecting cable between the
case, being careful not to pinch or damage the wire when placing the cover back on.
Automotive silicone is used to seal around each terminal to protect against spills, dust &
debris. This may be reapplied when the case has been reassembled.

                                                                      FIGURE 6:
                                                                      Temperature
                                                                      Sensor

Dual-Container Models - Remove case cover. Mount sensor to the side of internal
cell below liquid level. Replace the cover and re-seal around terminals with silicone.

14
END AMPS OR RETURN AMPS

As batteries near full capacity, charge current decreases. End Amps, Return Amps or
Tail Current refers to the lowest output of current (Amps) flowing to the batteries as
they have reached full capacity. Some chargers will determine this set point has been
reached by monitoring current output to the battery bank. If the charge current
drops, reaching the End Amps/Return Amps/Tail Current set point before the
programmed Absorption time has completed, this will trigger the charger to shut off
or switch to the Float voltage phase which holds the battery bank at 100% SOC. The
charger will complete the full programmed Absorption time if this set point is too low
or programmed at 0%.
The recommended End Amps/Return Amps/Tail Current set point for Rolls Flooded
models is 2% of the 20 Hr AH rating (C/20) of the battery bank. Typically, when
current drops to the 2% set point for 1 hour, the battery bank has reached 100% SOC.
Rolls Flooded models with Advanced NAM may have a slightly higher End Amps/
Return Amps/Tail Current set point as the cells are less resistant to charge and
current output will remain slightly higher at 100% SOC. (2% recommended, 2-5%
range) An adjustment to this set point may be required when these models replace
other Flooded batteries. Test specific gravity at Float Charge to confirm 100% SOC.
The recommended End Amps/Return Amps/Tail Current set point for Rolls VLRA
AGM and OPzV GEL models is 3-4%.
WARNING: The End Amps/Return Amps/Tail Current setting, combined with sulfated
batter(ies), may confuse the charger as added resistance will reduce the flow of
current. This may falsely trigger the charge to end the Absorption charge prior to
reaching 100% SOC. Test specific gravity regularly to confirm the battery bank has
reached 100% SOC and adjust this set point and/or Absorption time as necessary.

                                                                                               15
LOW VOLTAGE DISCONNECT (LVD OR LVCO)

Many charging systems offer the ability to program a Low Voltage Disconnect (LVD)
or Cut Off (LVCO) which triggers an alternate power source (often a generator) to turn
on and begin charging the battery bank. When the programmed low voltage setting
is reached, the system initiates the charge source which then safeguards from over-
discharge. By default, this may be set by the charger manufacturer at 1.75 volts per
cell (VPC). Always verify the default settings and adjust as required.

LVD/LVCO setting is often a personal preference. Deep cycle batteries are intended
to be discharged no more than 50%. Allowing the battery bank to discharge to a
lower voltage will reduce over all cycle life. Alternatively, a higher set point may result
in more frequent use of the alternate charging source (ex: generator) when discharge
reaches the low voltage cut-off. To maintain cycle life and prevent heavy-discharge,
Rolls recommends setting LVD/LVCO between 1.90-1.95 volts per cell (VPC). This may
be adjusted up or down, depending how often you wish to run the alternate charging
source (generator or alternative power) when the voltage of the battery bank reaches the
programmed set point.

WARNING: LVD/LVCO only cuts off the draw from the inverter/ charger. It does not
disconnect all loads from the battery bank. A prolonged draw will eventually lead
to over-discharge and possible battery failure or damage.

OTHER CHARGER MODES
Inverter and charge controller manufacturers may include additional settings. Rolls
recommends contacting the manufacturer for guidance and to better understand how
these settings function. Default settings are typically not in line with the required
charge voltages and time. Charge & Float voltages and Absorption time calculations
are provided by the battery manufacturer and are specific to the make & model.

See Table 2 (a & 2 (b Flooded Charging Parameters for Flooded Models
See Table 6: VRLA AGM Charge Voltage for AGM Models
See Table 8: OPzV GEL Charge Voltage for GEL Models

FLOODED LEAD-ACID BATTERY - CHARGE EFFICIENCY / CHARGE FACTOR

Charge efficiency is a measure of the energy you may take out of a charged battery
divided by the energy required to charge it. Charge efficiency will depend on a
number of factors including the rate of charging or discharging. Charge efficiency for
traditional Flooded deep cycle models is typically 80%. This should be reduced 1%
per year after the third (3) year of operation.

16
 FLOODED
LEAD-ACID
BATTERIES

                                                                     17
INSPECTION & INITIAL CHARGE OF FLOODED
LEAD-ACID BATTERIES

WARNING

· A LWAYS WEAR THE PROPER PERSONAL PROTECTIVE EQUIPMENT
 (GOGGLES, GLOVES, CLOTHING) WHEN HANDLING FLOODED BATTERIES
 AND ELECTROLYTE.

· WET BATTERIES MUST BE FULLY CHARGED BEFORE BEING DELIVERED
 TO THE END USER.

· UNLESS INSTRUCTED BY ROLLS TECHNICAL SUPPORT, NEVER ADD ACID
 TO THE BATTERIES AT ANY TIME. USE DISTILLED WATER ONLY.

F AILURE TO FOLLOW THESE INSTRUCTIONS MAY RESULT IN MALFUNCTION
AND WILL VOID WARRANTY.

A battery may not be fully charged when received. An initial charge brings the battery to
an operational state. Before charging, inspect for physical damage, check polarity and
electrolyte levels in each cell. Ensure the electrolyte (liquid) covers the plates
completely. It is normal for electrolyte levels to lower as the battery case will relax
(bulge) slightly after filling. If the plates are exposed, add distilled water until all are
just submerged. It is important not to overfill each cell as the electrolyte level will
rise during the charging process. Charge voltages are indicated in Table 2 (a) & 2 (b)
Flooded Charging Parameters.

INITIAL INSPECTION & CHARGING

1. Inspect the batteries for damage. Important: read all warning labels on batteries
  before proceeding.

2. F looded batteries are fully charged and tested before shipping. However, deep cycle
  batteries will self-discharge when not in use during transportation and storage. Upon
  installation, the initial charge brings the battery to an operational state. Before this
  charging process, electrolyte levels should be checked, making sure the plates are
  covered in each cell. If required, add distilled water until the plates are fully submerged.
  It is important not to overfill as the electrolyte level will rise slightly during charge.

3. C heck for correct polarity. Attaching the positive and negative voltmeter lead to the
  positive and negative battery terminal should provide a positive voltage reading. If it
  is negative, a reverse polarity condition exists, and you should contact your dealer or
  Rolls Battery Technical Support to advise.

4. Place batteries on charge. Please see Table 2(a) & 2(b) Flooded Charging Parameters
  for required charging parameters. Do not let the cell temperature exceed 52°C (125°F).
  If the temperature becomes excessive or the cells begin to gas vigorously, reduce the
  rate of charge. Continue charging until all cells reach the specific gravity of the filling
  acid. All cell specific gravities should be even (1.260-1.280) when resting at full charge.

18
FLOODED LEAD-ACID BATTERY CHARGING

INITIAL CHARGE

Although all Rolls batteries are tested and charged prior to shipping, batteries will
self-discharge when stored and not in use. Upon installation, the initial charging
may take 10+ hours or more depending on the size of the battery bank and charge
current. Once the battery is fully charged, recheck the electrolyte level in the cell.
The fluid should be 6-13mm (1/4"-1/2") below the vent tube on each cell as shown
in Figure 7. Carefully add distilled water to adjust as needed.

MULTI-PHASE CHARGING

The most common charge method for Flooded deep cycle batteries is a three-phase
charge cycle with periodic equalizations. Always be sure to follow the recommended
charging parameters as these will vary. Often, pre-programmed default settings
are not in line with the battery manufacturer's recommended voltage settings.
Using these may result in damage or battery failure which is not covered under the
manufacturer warranty. Refer to the charger manufacturer for specific programming
instructions.

BULK CHARGE

The first of the three-phase charging process is the Bulk charge. During this stage the
